Repository: Mayerxjchen/ElectroMind

# pagent (English)
Language: [中文](./README.zh-CN.md) | [English](./README.en.md)

**pagent** is a small **async** Python library: one `Agent` loop over **OpenAI-compatible Chat Completions** (`messages` + function tools). It is meant for research prototypes and scripts where you want to see the full message list and own the tools—not a productized coding agent or a large framework.

## What we implement

| Area | Behavior |
|------|----------|
| **Conversation** | `Session` holds API-shaped message dicts; append with `session += {...}`; `reset()`; `save_to_file()` |
| **Model call** | `LLM.invoke(messages, tools=...)` — stateless; you build history in `Session` |
| **Providers** | `LLM`, `DeepSeek`, `Ollama`, `Vllm`, `Sglang` (OpenAI SDK + `base_url`) |
| **Tools** | `@tool()` / `FunctionTool` — docstring → JSON schema; `to_openai_tools()` |
| **Agent loop** | User message → model → optional tool calls → tool results in session → repeat until no tools or `max_turns` |
| **Stats** | `AgentStats` — per-run token counts and turn count |
| **Built-in tools** | `clock`, `region` (locale/timezone hints, not GPS); optional `web_search` via extra `search` |
| **Prompt helper** | `JUDGER_SYSTEM` — example system prompt for judge-style tasks |
| **Experimental** | `pagent.memory.Memory` — append-only text lines (not exported from top-level `pagent`) |

Typical flow:

```text
user → [Session] → LLM → assistant (+ tool_calls?) → run tools → tool messages → LLM → … → final text
```

## What we do not implement

These are **out of scope** on purpose; add them in your app or pick another tool:

- **Streaming** — `LLM.invoke` uses `stream=False` only; no token stream API on `Agent.run`
- **Parallel / async tools** — tool calls run sequentially in one turn; no `asyncio.gather` for tools
- **Tool exception shielding** — tool bugs raise through `Agent.run` (only unknown-tool and `web_search` errors return strings)
- **RAG, vector DB, document loaders, chains, planners, LangGraph-style graphs**
- **Built-in file/shell/IDE tools** — no repo edit, terminal, or sandbox
- **MCP, A2A, sub-agents, human-in-the-loop, checkpoints, persistent memory**
- **Multi-modal** — text Chat Completions only
- **Auth, rate limits, observability** — bring your own
- **Non–Chat-Completions APIs** — no native Anthropic Messages / Gemini unless you adapt at the gateway

Backend must speak **OpenAI Chat Completions** (`/v1/chat/completions`). Otherwise override `LLM.invoke` or fix the gateway.

## Comparison

Rough positioning— not a feature scorecard:

| | **pagent** | **LangChain** | **Claude Code** |
|---|------------|---------------|-----------------|

# ElectroMind Skills

This directory follows the AICC (AI-Computational-Chemist) convention.

## Ownership

This directory is the editable source of ElectroMind's local skills.
ElectroMind owns and versions this copy; runtime discovery does not read an
external skill checkout.

## Directory layout

```
skills/
├── AGENTS.md       # Required: global routing rules, safety boundaries
├── STRUCTURE.md    # Recommended: repository structure convention
├── README.md       # This file
├── procedures/     # Multi-step workflow skills
│   └── <name>/
│       ├── SKILL.md
│       ├── references/
│       ├── examples/
│       └── scripts/
├── tools/          # Single-purpose operation skills
│   └── <name>/
│       ├── SKILL.md
│       ├── references/
│       ├── examples/
│       └── scripts/
└── knowledge/      # Shared reference material (never registered as skills)
    └── <topic>.md
```

## Discovery

Only direct children of `procedures/` and `tools/` containing `SKILL.md`
are registered as routable skills. `knowledge/` is shared reference material
and is never registered as a skill. Hidden directories are ignored.

## Session initialization

`AGENTS.md` is loaded at session start and injected into the system prompt
before skill metadata. Root-relative cross-references to `knowledge/`, `tools/`, and `procedures/`
remain unchanged in `SKILL.md`. `use_skill` returns the mounted `skills_root`;
the agent resolves those native relative paths beneath that root.

## Skill contract

- `SKILL.md` frontmatter requires `name` and `description`.
- Skill names are globally unique across procedures, tools, and roots.
- ElectroMind discovers skills from configured `[skills].roots`.
- Use `use_skill("skill-name")` to load full instructions, resources, and
  the mounted `skills_root`.
- `electromind doctor` validates the AICC directory convention.

## Adding a skill

1. Create a directory under `procedures/` or `tools/`.
2. Add `SKILL.md` with YAML frontmatter (`name` and `description`).
3. Add `references/`, `examples/`, and `scripts/` as needed.
4. Run `electromind doctor` to validate.

## Examples

Domain tools such as ai2-kit, Packmol, and DeepMD workflows are user Skills.
Clone or install them under your project's `skills/` directory or under
`~/.config/electromind/skills/`.

File: skills/procedures/comp-chem-workflow/references/knowledge/electrochemistry.md
# Electrochemistry: CHE Step Diagrams and Constant-Potential Concepts

> Covers: computational hydrogen electrode (CHE) thermodynamics, OER/ORR/HER free-energy step diagrams, pH and electrode-potential corrections, overpotential definitions, volcano descriptors, and the conceptual difference between fixed-charge/fixed-electron and constant-potential electrochemical calculations.

## What CHE is for

The computational hydrogen electrode (CHE) is the common Norskov-style thermodynamic model for electrocatalytic screening. It replaces an explicit solvated proton and electron by half of gas-phase H2 at pH = 0 and U = 0 V vs SHE:

```text
mu(H+ + e-) = 1/2 G(H2)
```

For an electrode potential `U` in volts vs SHE and pH at 298.15 K:

```text
mu(H+ + e-) = 1/2 G(H2) - U - 0.0592*pH
```

If using the RHE scale, the pH correction is already included:

```text
U_RHE = U_SHE + 0.0592*pH
mu(H+ + e-) = 1/2 G(H2) - U_RHE
```

Do not apply both an RHE conversion and a separate `0.0592*pH` correction. State the scale every time.

CHE is appropriate for fast thermodynamic step diagrams: OER, ORR, HER, HOR, CO2RR first screenings, NRR first screenings. It does not include transition-state barriers, explicit double-layer structure, solvent dynamics, mass transport, current density, or true potential-dependent electronic structure.

## OER four-step CHE model

Acid-form OER:

```text
* + H2O(l)             -> *OH  + H+ + e-
*OH                    -> *O   + H+ + e-
*O + H2O(l)            -> *OOH + H+ + e-
*OOH                   -> *    + O2(g) + H+ + e-
```

At U = 0 V vs SHE and pH = 0:

```text
DG1 = G(*OH)  + 0.5*G(H2)          - G(*)    - G(H2O)
DG2 = G(*O)   + 0.5*G(H2)          - G(*OH)
DG3 = G(*OOH) + 0.5*G(H2)          - G(*O)   - G(H2O)
DG4 = G(O2)   + G(*) + 0.5*G(H2)   - G(*OOH)
```

The OER total free energy is fixed to 4.92 eV for four electrons, so the ideal step is 1.23 eV. Because DFT O2 is usually problematic, the traditional OER cycle back-calculates O2 from H2O/H2:

```text
2 H2O(l) -> O2(g) + 2 H2(g)     DeltaG = 4.92 eV
G(O2) = 2*G(H2O) - 2*G(H2) + 4.92
```

For plotting cumulative levels:

```text
G0 = G(*) + 2*G(H2O)
G1 = G(*OH)  + G(H2O) + 0.5*G(H2)
G2 = G(*O)   + G(H2O) + G(H2)
G3 = G(*OOH) + 1.5*G(H2)
G4 = G(*) + G(O2) + 2*G(H2)
relative level at U,pH = (Gn - G0) - n*(U + 0.0592*pH), n = 0..4, U vs SHE
```

On the RHE scale, replace `U + 0.0592*pH` with `U_RHE`.

OER limiting potential and overpotential:

```text
DGmax = max(DG1, DG2, DG3, DG4)
U_L,OER = DGmax
eta_OER = DGmax - 1.23
```

The limiting step is the largest uphill step at U = 0 V (or on the RHE-referenced diagram). At U = 1.23 V, any remaining uphill segment equals the thermodynamic overpotential.

## ORR as the reverse of OER

ORR is the reverse reaction:

```text
O2 + 4H+ + 4e- -> 2H2O
```

A consistent ORR diagram can be generated by reversing the OER states and signs. The limiting potential is the highest potential at which all ORR elementary reduction steps remain downhill. In words: OER asks for the largest uphill oxidation step; ORR asks for the smallest downhill reduction margin. Keep one sign convention throughout the analysis.

In alkaline ORR, the written elementary steps often contain OH- rather than H+. Thermodynamically, `H+ + OH- <-> H2O`, so the same CHE machinery can be used after converting references. The pH/electrode scale must still be stated.

## HER two-step picture

Acidic HER is usually summarized by Volmer plus Tafel or Heyrovsky:

```text
Volmer:    * + H+ + e- -> *H
Tafel:     2*H -> 2* + H2
Heyrovsky: *H + H+ + e- -> * + H2
```

The standard CHE descriptor is hydrogen adsorption free energy:

```text
DG_H(U,pH) = G(*H) - G(*) - 0.5*G(H2) + U + 0.0592*pH    # U vs SHE
DG_H(U_RHE) = G(*H) - G(*) - 0.5*G(H2) + U_RHE
```

Good HER catalysts have `DG_H` near 0 eV. Strongly negative means H binds too strongly; strongly positive means H binds too weakly. In alkaline HER, water dissociation in the Volmer step may introduce a kinetic barrier, so a simple `DG_H` descriptor may be incomplete.

## Common free-energy ingredients

A step diagram uses Gibbs-like free energies assembled from electronic energies and corrections:

```text
G = E_DFT + ZPE + DeltaH(T) - T*S(T) + solvation/field/corrections
```

For adsorbates, use adsorbate vibrational corrections when possible; do not apply gas-phase translational/rotational entropy to a bound adsorbate. For gas molecules, use consistent thermochemical corrections at the stated T,p. For water in OER CHE, many workflows use liquid water represented by water vapor at its equilibrium vapor pressure at 298 K with thermochemical correction; state the convention.

Every energy in one CHE expression must use one method fingerprint: functional, dispersion, PAW/basis, cutoff, k-point policy, spin/U policy, solvation model, surface cell, and convergence criteria.

## Volcano descriptors

OER/ORR intermediates often obey approximate scaling relations, for example:

```text
DeltaG_OOH ~= DeltaG_OH + 3.2 eV
DeltaG_O   ~= 2*DeltaG_OH
```

These relations make volcano plots possible. For OER, the activity descriptor is controlled by the largest of the four step energies; for ORR, by the most restrictive downhill reduction step. The ideal OER point is roughly `DeltaG_OH = 1.23 eV`, `DeltaG_O = 2.46 eV`, `DeltaG_OOH = 3.69 eV`, giving zero thermodynamic overpotential. Real catalysts are limited by deviations from these ideal spacings.

## Constant-potential concepts

A conventional DFT calculation fixes the number of electrons. An electrode experiment is closer to fixed electrode potential: the electrode exchanges charge with an electron reservoir to maintain a target electron chemical potential. Constant-potential DFT is therefore grand-canonical in spirit.

Conceptual relation:

```text
Omega = F - q*mu_e
```

where `F` is a fixed-electron free energy, `q` is the solute/electrode charge under the implementation's sign convention, and `mu_e` is the electron chemical potential. Different codes define signs and references differently, so read the implementation documentation before comparing numbers.

Why constant potential matters:

- adsorbate energies can depend on electrode charge and field;
- barriers can shift with potential;
- charged intermediates and electrolyte screening require a reference to the solution potential;
- fixed-charge calculations may correspond to different potentials for different adsorbate states.

Why CHE is still often enough:

- for simple OER/ORR/HER screening, CHE step diagrams are cheap, transparent, and widely comparable;
- the largest uncertainty is often the DFT functional, adsorbate scaling relation, surface model, or solvation correction rather than constant-potential response;
- constant-potential models require extra calibration and can introduce new implementation-specific conventions.

Use constant-potential calculations when the scientific question depends on charge, field, double layer, explicit potential-dependent barriers, or charged intermediates. Use CHE for ordinary thermodynamic screening unless there is a reason to go beyond it.

## Fixed-charge potential scans with implicit electrolyte

A practical fixed-charge scan (rather than a self-consistent fixed-potential run)
changes the electron count, lets the implicit electrolyte supply counter-charge, and
fits corrected energies as a function of electrode potential. The charged slab is
stabilized by a compensating continuum charge (homogeneous-background /
Poisson-Boltzmann style) rather than by explicit ions; it is not the same as a
calculation that directly targets an electron chemical potential and reports a
grand-potential-like quantity.

The code-specific mechanics — `NELECT`/`FERMI_SHIFT` conventions, `OUTCAR` extraction,
`E_corr` formulas, parabola fits, VASPsol vs VASPsol++ distinction — are documented in
the `vasp` skill's `references/electrochemistry.md`.

## Reporting checklist

- Reaction, elementary steps, and sign convention.
- Potential scale: SHE or RHE; pH; temperature.
- Reference energies for `H2`, `H2O`, and any back-calculated species such as `O2`.
- Free-energy corrections included and omitted.
- Step energies, limiting step, limiting potential, and overpotential.
- Whether the model is vacuum CHE, implicit solvent, explicit solvent, or constant potential.
- For fixed-charge potential scans (VASPsol conventions: `NELECT_PZC`, charge convention, `Efermi`, `FERMI_SHIFT`, SHE calibration, corrected-energy formula, fitted potential range, fit coefficients), report per the `vasp` skill's `references/electrochemistry.md`.
- For constant-potential work, electron chemical potential reference, calibration to SHE/RHE, electrolyte model, and whether reported values are free energies or grand potentials.

## Literature anchors

- Norskov-style CHE: use `mu(H+ + e-) = 1/2 G(H2) - U - 0.0592*pH` as the core thermodynamic replacement.
- Homogeneous-background/implicit-electrolyte interface methods: JCTC 2022, DOI `10.1021/acs.jctc.1c01237`.
- Potential-dependent M-N-C adsorption workflow with VASPsol charge scans: JACS 2023, DOI `10.1021/jacs.3c08697`.
